Repository: psi46/unl-sop

SOP for CMS Forwardpixel Phase-I manufacturing at UNL
=====================================================

This repository holds the standard operating procedures (SOP) for use in the silcon lab at University of Nebraska-Lincoln. Feel free to use them at other sites as well.

Instructions to create documents
--------------------------------

The SOP documents are written in LaTeX. You will need a current LaTeX distro to make those files. A `Makefile' is procided at your convenience.

If everything is properly set up, do

```
make -j4
````
and the pdf files should appear shortly.

If you like to clean up things after making the pdf's, issue
```
make clean
```
This will delete all intermediate files but keeps the pdf's.

Documentation templates
-----------------------
Some SOP come with a txt-file, which should be used to document the work done using that SOP. Use them as a template in an editor of your choice and upload it to the elog.

Signed-off documents
--------------------
The signed-off versions of the SOP are available [here](https://twiki.cern.ch/twiki/bin/view/CMS/UNLPixelPhaseI "TWiki page hosted at Cern").

File: UNL-PxPhI-SOP-001.tex
\documentclass[12pt]{unlsilabsop}
\title{Access control}
\date{September 14, 2014}
\author{Frank Meier Aeschbacher}
\approved{Frank Meier Aeschbacher}
\sopid{001}
\sopversion{v1}
\sopabstract{Describes access control to the facilities used to manufacture modules.}
\begin{document}

\maketitle

%------------------------------------------------------------------
\section{Scope}
This covers access to the facilities used at UNL to manufacture modules.

%------------------------------------------------------------------
\section{Purpose}
Raw parts and finished modules need special protection. Access control helps to ensure protection of these parts.

%------------------------------------------------------------------
%>\section{Definitions}

%------------------------------------------------------------------
\section{Responsibilities}
All SiLab team members are required to obey these rules and make sure to not grant access to unauthorized people.

%------------------------------------------------------------------
\section{Procedure}

\subsection{Controlled areas}
The are cosists of
\begin{enumerate}
    \item Lab: Room no. JH174

    Door is equiped with a lock. Keys are restricted to UNLHEP members. The facility is shared with other projects (currently CROP project). The door is allowed to remain unlocked as long as any UNLHEP personnel is present.
    \item Cleanroom: Rom no. JH174C

    This consists of a gowning room and the cleanroom itself. The entrance door is equiped with a card reader for use with the N-card. The electronic lock releases the door to persons with proper access settings stored in the N-card access system.
\end{enumerate}

\subsection{Granting access}
Issuance of keys and granting access via N-card is handled by the UNLHEP business office. Any change to the access list requires permission of a HEP faculty member.


\subsection{Visitors}
Visitors may get access to the cleanroom for the following reasons:
\begin{itemize}
    \item Maintenance personnel (UNL or external). Temporary access is given by accompanying those persons. Advance notice is needed to make proper arrangements.
    \item Guests provided with a tour to our facilities. This needs to be reduced to a minimum and requires permission of a faculty or post-doc. People need to be accompanied permanently by at least one team member.
\end{itemize}
The team member accompanying any visitor is responsible to keep the cleanroom in good order and to protect any parts from damage. Cleanroom rules are to be obeyed by any person entering the room.


%------------------------------------------------------------------
\section{Documentation}
Regular team members do not need to report accessing the facilities. For guests, the following needs to be recorded in the UNL logbook:
\begin{itemize}
    \item Upon receiving a visitor request: date, time (start--end) and names of visitor(s) and their affiliation.
    \item Upon actual visit: ammend the report by a confirmation when the visit has terminated.
\end{itemize}

\end{document}

File: UNL-PxPhI-SOP-002.tex
\documentclass[12pt]{unlsilabsop}
\title{Backup and recovery}
\date{September 14, 2014}
\author{Frank Meier Aeschbacher}
\approved{Frank Meier Aeschbacher}
\sopid{002}
\sopversion{v0}
\sopabstract{Describes how parts used and produced during manufacturing are stored.}
\begin{document}

\maketitle

%------------------------------------------------------------------
\section{Scope}
This covers all computer systems involved in manufacturing modules.

%------------------------------------------------------------------
\section{Purpose}
Computer systems are used to control manufacturing processes, perform tests, and to store critical results. This document describes how the systems get backuped.

%------------------------------------------------------------------
%>\section{Definitions}

%------------------------------------------------------------------
\section{Responsibilities}
All SiLab team members are required to obey these rules.

%------------------------------------------------------------------
\section{Principles}

\subsection{Gantry}
The gantry code comprises of prorietary software and custom code in LabView, VisualBasic, and C++. All components are necessary to operate the gantry.
\begin{itemize}
    \item \textbf{Gantry software. } TODO: Ask José about what would be needed for a clean install
    \item \textbf{LabView code.} The code is stored in a \texttt{git} repository, regularly replicated to \url{https://git.unl.edu/jmonroy2/glueing}. Recovery requires a clone of that repository plus configuration work.
    \item \textbf{Pattern recognition.} Part of the LabView code uses custom made pattern recognition software written in C++. TODO: Ask Caleb where the sources are stored
    \item \textbf{Data.} Logfiles are kept locally, no backup foreseen so far.
\end{itemize}
TODO: This covers glueing only. Where is the potting code stored?

\subsection{Wirebonder}
The wirebonder is operated by a PC running Windows XP embedded into the machine. The software is unavailble on more recent versions of Windows. For security reasons, no network access is allowed. All backup and transfer of user data has to make use of a USB thumb drive.
\begin{itemize}
    \item \textbf{Bond programs.} These programs are custom to accommodate our modules. TODO: Establish rule how this is transferred and stored. Preferrably to git.unl.edu like all the other stuff.
    \item \textbf{Machine configuration.} This cannot be stored in a better way than as screenshots. TODO: Add this to the rep of bond programs.
    \item \textbf{Logfiles.} Logfiles are kept locally, no backup foreseen so far.
    \item \textbf{Data.} Mostly test results from pull tests. Need to be transferred using a USB thumbdrive.
\end{itemize}

\subsection{Test stands}
Test stands operate software developed by the CMS pixel community (\texttt{pXar}, \texttt{ElCommandante}, \texttt{psi46test}) using DTB and in one case control the cold box.
\begin{itemize}
    \item \textbf{Source code.} All source code is available for download on \texttt{https://github.com/psi46} and can be compiled according to instructions available at \url{https://twiki.cern.ch/twiki/bin/viewauth/CMS/Psi46}.
    \item \textbf{Configuration.} Any special configuration needs to be documented, preferrably inside the colection of UNL TWiki pages TODO: Discuss this
    \item \textbf{Logfiles.} Logfiles are kept locally, no backup foreseen so far.
    \item \textbf{Data.} TODO: How do we store this stuff? Using moreweb (like BPix and Purdue)? Database?
\end{itemize}

\subsection{UNLHEP electronic logbook}
TODO: Ask Caleb/Aaron about the backup and recovery procedures here.

\subsection{Purdue database}
This is used to store aggregated results and to manage workflows. The database is hosted by Purdue and they are responsible for backup and recovery.

\subsection{Fermilab database}
At the time of writing, this database is not yet productive. Very likely we will not be responsible for backup and recovery.

\end{document}

File: UNL-PxPhI-SOP-003.tex
\documentclass[12pt]{unlsilabsop}
\title{Protective measures}
\date{September 14, 2014}
\author{Frank Meier Aeschbacher}
\approved{Frank Meier Aeschbacher}
\sopid{001}
\sopversion{v0}
\sopabstract{Describes any measures to protect the cleanroom and modules from contamination.}
\begin{document}

\maketitle

%------------------------------------------------------------------
\section{Scope}
This covers access to the facilities used at UNL to manufacture modules.

%------------------------------------------------------------------
\section{Purpose}
Raw parts and finished modules need special protection. In order to do this, special protective measures are in place.

%------------------------------------------------------------------
%>\section{Definitions}

%------------------------------------------------------------------
\section{Responsibilities}
All SiLab team members are required to obey these rules.

%------------------------------------------------------------------
\section{Materials}
\begin{itemize}
    \item Cleanroom coat
    \item Shoe cover (``booties'')
    \item Hairnet
    \item Facemask
    \item Gloves
    \item ESD handwrist
\end{itemize}
TODO: Item no. and supplier

%------------------------------------------------------------------
\section{Levels of protection}

\begin{itemize}
    \item Basic level: This is the minimal protection for entering the cleanroom. For this level, people entering the cleanroom are required to wear
    \begin{itemize}
	\item Cleanroom coat
	\item Shoe cover
	\item Hairnet
    \end{itemize}
    Persons entering the cleanroom are required to tap on the sticky mats inside and outside the room for at least two times, adding up to four taps per foot.
    \item Module handling: To work with modules, the following additional protective measures need to be used:
    \begin{itemize}
	\item Facemask
	\item Gloves
	\item ESD handwrist
    \end{itemize}
    Module handling includes (but is not limited to) performing any manufacturing or test step on BBM, HDI or modules not mounted on covered module carriers. People present in the cleanroom not wearing these protective measures are required to keep a safe distance to the module handling area of at least about 1\,m (approx. 3 feet).
\end{itemize}

\end{document}

File: UNL-PxPhI-SOP-102.tex
\documentclass[12pt]{unlsilabsop}
\title{Module assembly: Deliveries of BBM}
\date{September 14, 2014}
\author{Frank Meier Aeschbacher}
\approved{Frank Meier Aeschbacher}
\sopid{102}
\sopversion{v0}
\sopabstract{Describes the procedures upon receiving of BBM. This includes tests performed, documentation and storage.}
\begin{document}

\maketitle

%------------------------------------------------------------------
\section{Scope}
This is a regular part in the manufacturing process of pixel modules at UNL. This process gets triggered upon delivery of a shipment with BBM.

%------------------------------------------------------------------
\section{Purpose}
BBM are a critical part for manufacturing modules. This procedures ensures the bookkeping of new deliveries and triggers required testing procedures. In case of issues this procedure triggers communication with suppliers.

%------------------------------------------------------------------
%>\section{Definitions}

%------------------------------------------------------------------
\section{Responsibilities}

\begin{itemize}
    \item Shipper: Informs us of any shipment underway (usually Fermilab or RTI is the shipper).
    \item Business office: Informs us of received shipments
    \item SiLab Team member: Picks up shipment and follows instructions. Keeps new deliveries separate from already handled deliveries until this procedure has been finished.
\end{itemize}

%------------------------------------------------------------------
\section{Equipment}

\begin{itemize}
    \item Probe station
    \item Microscope with USB camera attached and illumination
\end{itemize}

%------------------------------------------------------------------
\section{Procedure}

\begin{enumerate}
    \item Unpack delivery in receiving room but keep GelPak boxes closed until transferred into cleanroom. Do not bring cardboard boxes into cleanroom.
    \item Handle BBM only with proper protection: ESD wristband, gloves, face mask.
    \item Open GelPak boxes and get a first impression: Shipment should be in order and no immediate damage is visible.
    \item Take note of identifying information: wafer number, position inside wafer. Record.
    \item Compare list with delivery statement. Report any inconsistency in documentation and inform shipper.
    \item Perform the visual inspection of BBM according to SOP~202.
    \item Perform the IV test of BBM according to SOP~203.
    \item If requested to do so (optional): perform the electrical acceptance test of HDI according to SOP~208.
    \item Failed BBM should be clearly marked on the outside of the box. Shipper needs to be informed and action taken.
    \item Document any findings.
\end{enumerate}
Note: In certain cases delivery comes on dicing tape instead of GelPak boxes. If so, the procedure needs to be changed accordingly. Removal of BBM from dicing tape is a delicate procedure and should only be performed if trained properly.

%------------------------------------------------------------------
\section{Documentation}
The following information needs to be recorded in the report for the UNL logbook:
\begin{itemize}
    \item Date, time (start--end) and operator name
    \item Id of delivery: date received, shipment/tracking number
    \item List of parts received
    \item Any special observations, e.g.~damage to parts, deviations from normal procedures
\end{itemize}
A template document to fill in is provided on the TWiki page and may be used as guidance.

Purdue database: Status of BBM needs to be updated.

%------------------------------------------------------------------
\section{References}

The manual to the wirebonder is available in the cleanroom as a printed copy in a folder and electronically as PDF on the cleanroom computer.

\end{document}

File: UNL-PxPhI-SOP-103.tex
\documentclass[12pt]{unlsilabsop}
\title{Module assembly: Gluing of HDI to BBM}
\date{September 10, 2014}
\author{Frank Meier Aeschbacher}
\approved{Frank Meier Aeschbacher}
\sopid{103}
\sopversion{v0}
\sopabstract{Describes the procedures to glue HDI on bare modules using the robotic gantry. The procedure takes place in the clean room.}

\usepackage{graphicx}

\begin{document}

\maketitle

%------------------------------------------------------------------
\section{Scope}
This is a regular part in the manufacturing process of pixel modules at UNL.

%------------------------------------------------------------------
\section{Purpose}
Modules require an additional

%------------------------------------------------------------------
\section{Definitions}

\begin{itemize}
\item Configuration: The glueing program can be used in 4 configurations
  \begin{enumerate}
  \item glass + polyimide: used for testing purpose; instead of module and HDI, glass and polyimide slides are used.
  \item mocks: used for testing purpose. Module and HDI mocks are used.
  \item HDIV2 + module: for manufacturing modules using HDI V2 (rev B). May be adapted to a new HDI version.
  \item HDIV3 + module: for manufacturing modules using HDI V3 (rev C). May be adapted to a new HDI version.
  \end{enumerate}
\item Fiducials: Reference marks used to define the orientation of the HDI's, modules and tools. Each element have 4 fiducials. 
\item Front panel: It is the window through which the user interact with the software. It show statistical information , status of the vacuum system, tools and elements in use and other information. Some features are:
  \begin{enumerate}
    \item In the main front panel only two step buttons are enabled at a time: the step button and the finish button. 
    \item Each step have its own front panel. Once the step button is pressed the corresponding front panel appears as a pop-up window and the main front panel becomes locked.
    \item Several pop-up windows appears along the glueing process asking for user inputs, follow the instructions given and$\backslash$or provide the information needed.
  \end{enumerate}
\end{itemize}

%------------------------------------------------------------------
\section{Responsibilities}

%------------------------------------------------------------------
\section{Equipment}
\begin{center}
\includegraphics{glueing_setup}
\end{center}

\begin{itemize}
    \item Gantry
    \item Tools placed on rack: grabber and picker tool
    \item Chucks equipped carrier chucks for BBM, HDI, glue reservoir, stamp tools, and weight tools
    \item Araldite
    \item Post-It notes, used as surface to mix Araldite
    \item Spatula
    \item PVC squeegee, disposable
    \item Cleaning tools, consisting of brush and 2-Propanole; to clean glue from stamps and reservoir
    \item Felt tip marker, to write batch number on chuck
    \item Vacuum tool to release BBM from GelPak (if BBM were delivered in GelPak)
\end{itemize}
\begin{center}
\includegraphics[scale = 0.3]{materials}
\end{center}


Note: the arrangement may vary as long as it matches the setup in the software

%------------------------------------------------------------------
\section{Procedure}

\begin{enumerate}
    \item Perform a readiness check of the gantry:
    \begin{enumerate}
	\item Test presence of vaccum on the gauge, record the pressure.
	\item Open LabView control software ``Glueing\_V\#(main)''  where $\#$ is the software version. In the Desktop, there is a shortcut to the ``routine'' directory; in there find the directory ``Glueing V\#''. Use the latest version. Record version.$$ \sim\backslash MyDocuments\backslash andres\backslash routine\backslash glueing\_V\#\backslash Glueing\_V\#(main)$$
        \item Check the controller and power supply are turned on.
    \end{enumerate}
    \item Pick parts from storage and identify them. Handle bare modules only with proper protection: ESD wristband, gloves, face mask. Check that the parts satisfy the quality criteria by retrieving their information in the database.
    \item Assign a new batch number (\texttt{Nxxx}) and assign a unique number (\texttt{Nxxxyy}) according to the rule described in \texttt{SOP~000}.
    \item Write the batch number to the BBM chuck on an edge for further identification.
    \item Place the BBM on the chuck. Check if it(they) is(are) correctly aligned with the stencil.
    \item Place the HDI on the chuck. Check if it(they) is(are) correctly aligned with the stencil.
    \item Place at minimum the required number of stamp tools and weight tools on the respective chucks.
    \item Run the control sotfware $(Glueing\_V\#(main))$ and provide the information required in the pop-up windows:
      \begin{enumerate}
        \item Adjust configuration in software to reflect positions in use.
        \item identification of the HDI's and modules.
      \end{enumerate}
      Supervise progress and stop if needed (using the RED stop button in the joystick), especially when modules are at risk.
    \item Run pattern recognition step (find fiducials button). Check if locations found are sound (statistical information in the front panel must be used for this purpose). The image showed as template gives an idea of what to look for. 
    \item Prepare Araldite:
      \begin{enumerate}
        \item Record batch number of Araldite.
	\item Place a hazelnut-sized amount of Araldite (syringe provides both components at once) on Post-It note.
	\item Mix glue for one minute using the spatula.
	\item Place a portion of the glue on all the required positions of the glue reservoir. Evenly distribute and smoothen the surface using the disposable PVC squeegee.
	\item Coarsely clean spatula, dispose off Post-It note and squeegee.
    \end{enumerate}
    \item Run apply glue step (glue button). Some choices have to be done through pop-up windows. Comments and observations can be written anytime during the step execution.
    \item Run pick and place step (pick \& place button). Some choices have to be done through pop-up windows. Comments and observations can be written anytime during the step execution.
    \item Run pattern recognition after glue step (find fiducials after gluing button). Some choices have to be done through pop-up windows. Comments and observations can be written anytime during the step execution.
    \item Run put weight step (weight button). Some choices have to be done through pop-up windows. Comments and observations can be written anytime during the step execution.
    \item Run the finish step. (finish button). Final comments and observations can be written in a pop-up window.
    \item Press the ``create report and finish'' button to generate the final report; some information have to be provided in a pop-up window.
    \item At the end of the full cycle, remove chuck with stamp tools and clean them thorougly using water and 2-propanole at sink outside the cleanroom. Let them dry and bring back to gantry.
    \item Document all actions even if the curing time may not be over.
    \item Finished modules shall not be handled for at least 2~hours.
    \item Weight tools may be removed using the gantry after 2~hours of curing time but modules need to remain protected from any mechanical stress for a total curing time of 8~hours.
    \item At the discretion of the operator, the remaining curing time can take place off the gantry provided the modules are still placed on the original chuck, on a level surface inside the cleanroom. The storage cabinets are not suitable for this (outgasing of glue). Such removal from the gantry needs to be documented.
\end{enumerate}

%------------------------------------------------------------------
\section{Documentation}
The following information is recorded in the report generated by the glueing software:
\begin{itemize}
    \item Date, time (start--end) and operator name
    \item LabView software: version
    \item Id of parts used:
	\begin{itemize}
	    \item HDI: S/N
	    \item BBM: identification on box plus identification according to naming convention
	    \item UNL batch number
	\end{itemize}
\end{itemize}

Find the report at $\sim\backslash MyDocuments\backslash andres\backslash routine\backslash reports$. Any special observations, e.g. damage to parts not already recorded during visual inspection, deviations from normal procedures, can be added to the report, just open it  and add the info. Publish it in the UNL logbook. 
Purdue database: Status of BBM and HDI need to be updated.




\end{document}

File: UNL-PxPhI-SOP-104.tex
\documentclass[12pt]{unlsilabsop}
\title{Module assembly: Wirebonding of modules}
\date{April 20, 2015}
\author{Frank Meier Aeschbacher}
\approved{Frank Meier Aeschbacher}
\sopid{104}
\sopversion{v0}
\sopabstract{Describes the procedures to wirebond modules using the Delvotec 56XX wirebonder. The procedure takes place in the clean room.}
\begin{document}

\maketitle

%------------------------------------------------------------------
\section{Scope}
This is a regular part in the manufacturing process of pixel modules at UNL.

%------------------------------------------------------------------
\section{Purpose}
The wirebonds provide the electrical connections between the ROC and the HDI. Additional wirebonds are required to provide the HV bias potential to the sensor.

%------------------------------------------------------------------
%>\section{Definitions}

%------------------------------------------------------------------
%\section{Responsibilities}

%------------------------------------------------------------------
\section{Equipment}

\begin{itemize}
    \item Wiebonder: Delvotec 56XX
    \item Bond head: Delvotec 5630
    \item Bond wedge: SPT UT45A-W-2030-1.00-C, having a bond flat size of 3\,mils
    \item Chuck
    \item Bond wire: aluminium 25\,$\mu$m diameter, Heraeus ALW-29S on 2" spool
    \item Tweezers for wire handling
    \item Test coupon
    \item Optional, in desired amounts: (in case immediate testing is required)
    \begin{itemize}
	\item Module carrier
	\item Flex cable
    \end{itemize}
\end{itemize}

\subsection{Bonder setting}

Table \ref{tbl:bondpar} lists the bond settings which have to be used by the operator. Whenever a range is given, the lower value is the normal condition. If the operator experiences problems in bonding to the HDI, the values may be increased within the given range. In any case, the settings need to be documented in the report and deviation from the normal settings need to be justified. Table~\ref{tbl:otherpar} lists general machine settings to be used and table~\ref{tbl:DLCpar} lists the settings for the \emph{deformation limit control} (DLC) option.

\begin{table*}[hH]
\begin{center}
\caption{Bond parameter settings for bonds from HDI to ROC and HDI to sensor HV pad. Ranges denote allowed parameter boundaries at the discretion of the operator to adjust for quality variations of the HDI.}
\label{tbl:bondpar}

\bigskip

\begin{tabular}{lc|cc|cc}
\toprule
Parameter & Unit & HDI & ROC & HV HDI & HV sensor \\
\multicolumn{2}{l|}{Bond order} & source & destination & source & destination \\
    \midrule
US Time      &  ms    &  25 &  25 &  25 &  25 \\
B-Force      &  cN    &  30 &  30 &  30 &  30 \\
US Power     & digit  & 140 & 110 & 140 & 110 \\
TD Steps     & $\mu$m &  12 &  12 &  12 &  12 \\
    \midrule
Z-Presign    & \%     & \multicolumn{2}{|c|}{80} & \multicolumn{2}{|c}{80} \\
Loop Height  & $\mu$m & \multicolumn{2}{|c|}{0 } & \multicolumn{2}{|c}{0 } \\
LoopH-Fct    & \%     & \multicolumn{2}{|c|}{85} & \multicolumn{2}{|c}{85} \\
ClampFlag    & --     & \multicolumn{2}{|c|}{0 } & \multicolumn{2}{|c}{0 } \\
XY LoopH-Fct & \%     & \multicolumn{2}{|c|}{40} & \multicolumn{2}{|c}{40} \\
   \bottomrule
\end{tabular}
\end{center}
\end{table*}

\begin{table*}[hH]
\begin{center}
\caption{Machine parameter settings. Settings marked with an asterisk (*) may vary according to operator's preference.}
\label{tbl:otherpar}

\bigskip

\begin{tabular}{lcc}
\toprule
Parameter          & Unit   & Value \\
\midrule
Workheight 1       & $\mu$m & 24182 *\\
Workheight 2       & $\mu$m & 36293 * \\
\multicolumn{2}{l}{Use Diagonal Tolerance} & yes \\
Diagonal Tolerance & $\mu$m & 100 \\
TD Ramp            & $\mu$m & 300 \\
Clamp value        & digit  & 650 \\
Feed               & steps  & 16 \\
Limiter            & steps  & 16 \\
Wire Diameter      & $\mu$m & 25 \\
Production Mode    & --     & 1 \\
Adjust Mode        & --     & 1 \\
Bond Mode          & --     & 0 \\
Monitoring Mode    & --     & 0 \\
\midrule
Motor Z max        & $\mu$m & 40700 \\
\midrule
    \bottomrule
\end{tabular}
\end{center}
\end{table*}

\begin{table*}[hH]
\begin{center}
\caption{Deformation limit control parameters}
\label{tbl:DLCpar}

\bigskip

\begin{tabular}{lcc}
\toprule
Parameter                & Unit   & Value \\
\midrule
Min. deform. source      & $\mu$m &  8 \\
Max. deform. source      & $\mu$m & 18 \\
Min. deform. destination & $\mu$m &  3 \\
Max. deform. destination & $\mu$m & 12 \\
Scale Y                  & $\mu$m & 30 \\
Scale X                  & $\mu$m & 30 \\
    \bottomrule
\end{tabular}
\end{center}
\end{table*}

%------------------------------------------------------------------
\section{Procedure}

The procedure below describes the steps for bonding one module. The chuck provides space for up to 4 modules, which may be processed in one batch at the discretion of the operator.
\begin{enumerate}
    \item Handle bare modules only with proper protection: ESD wristband, gloves, face mask.
    \item If not already mounted: Mount the bond head following the manual
    \item Perform a readiness check of the wirebonder:
    \begin{enumerate}
        \item Check if bond wire feeds. If in doubt, re-feed wire according to manual.
        \item If bonding for the first time this day: Make a manual test bond on a coupon. Add this to your report.
        \item Check if vacuum is present by reading the gauge. If not, perform the following checks: vacuum pump is on (outside cleanroom), valve is open.
    \end{enumerate}
    \item Depending on how modules were received, proceed either way:
    \begin{enumerate}
        \item Module handed over on chuck from glueing (preferred): Take note of placement of modules for verification.
        \item Bonding of individual modules: Pick modules from storage and identify them (HDI S/N and UNL batch no.). Place them on a chuck, take note which module is placed in with location.
    \end{enumerate}
    \item Check that the parts satisfy the quality criteria by retrieving their information in the Purdue database. To do this, select ``Assembly Status'' and then on the link ``HDI Attached'' within the ``Modules'' table. Look for the modules your are going to wirebond. They should be listed there.
    \item Visually inspect all modules for any possible issues:
    \begin{itemize}
        \item bond pads on HDI and ROC are clean
        \item HV bond pad on sensor is clean and accessible for the bond head
    \end{itemize}
    \item Load the bond program named TODO: insert correct program name
    \item Run alignment step.
    \item Run program. Enter the module Id and the UNL batch Id (\texttt{Nxxxyy}) you are going to bond next. Supervise progress and stop in need, especially when modules are at risk or wirebonds are continuously missing. No stop needed for an occasional miss.
    \item At the end of the full cycle, check visually if all wirebonds are present. Rebond any missing bonds.
    \item While still on the bonder, connect the flex cable from the test setup. Run pXar and perform the following tests (no HV needed for this test):
    \begin{itemize}
        \item Upon startup, check that the currents are within limits: $I_A\in[0.37,0.39]\,$A, $I_D\in[0.47,0.49]\,$A
        \item Select the ``Pretest'' tab and run all tests. All modules should be programmable.
        \item Select the ``PixelAlive'' tab and run all tests. Check the pixel map. All ROC should show some results. If pixels at the edge show low entries, this is due to the missing HV and can be safely disregarded.
    \end{itemize}
    Disconnect the cable and proceed.
    \item Depending on how the production was planned, proceed either way:
    \begin{itemize}
        \item Regular case: Encapsulation imminent or foreseen in the next days: Keep modules on chuck and put to intermediate storage
        \item Special case: Encapsulation postponed, or not required: Remove modules from chuck and place on module carriers. If testing is the next step, attach a flex cable.
    \end{itemize}
\end{enumerate}

\subsection{Exception handling}
The bonding procedure may not run through smoothly. The following list instructs how to deal with exceptions:
\begin{itemize}
    \item \textbf{Missed wire:} Bonder should normally detect this via the \emph{deformation limit control} and halt the program. Inspect the area. Remove any wire debris with tweezers. Retry bonding. If still unsuccessful, skip wire and proceed. Handle issue later.
    \item \textbf{Missed wire in HV area:} If wire debris needs to be removed, take extra care to not leave scratches or create any other damage on the sensor. Try bonding in step-mode. Watch the bonding process in the microscope. If flexing of the HDI is observed and step-mode doesn't help, manual underfilling with glue between sensor and HDI may be required. See SOP-107 (Reworking) for further instructions.
    \item \textbf{Handling of skipped wires:} If immediate re-bonding was unsuccessful, retry bonding in manual mode. If missed bond was on HDI side (most common failure mode), try re-targeting the bond. First try shifting the bond target outwards (i.e.~towards edge of HDI). If this doesn't work, try shifting the bond inwards. In the latter case, make an explicit remark in the database and mark the module on the chuck with a red Post-It bookmark. Reason: Such modules need special handling in the encapsulation step.
\end{itemize}

%------------------------------------------------------------------
\section{Documentation}
For any module successfully bonded and passed the tests, select the module in the database and click on ``Update status''. Check the checkbox ``Wirebonded'' and enter your name. In the comments-field, enter the batch number of the wire used.

Only if there are some special observations add a report to the elog:
\begin{itemize}
    \item Date, time (start--end) and operator name
    \item Wirebonder software: version
    \item Id of parts used
    \item Batch number and expiration date of wire
    \item Any special observations, e.g.~damage to parts not already recorded during visual inspection, deviations from normal procedures
\end{itemize}


%------------------------------------------------------------------
\section{References}

The manual to the wirebonder is available in the cleanroom as a printed copy in a folder and electronically as PDF on the cleanroom computer.

\end{document}

File: UNL-PxPhI-SOP-106.tex
\documentclass[12pt]{unlsilabsop}
\title{Shipping of assembled modules}
\date{April 19, 2015}
\author{Frank Meier Aeschbacher}
\approved{Frank Meier Aeschbacher}
\sopid{106}
\sopversion{v0}
\sopabstract{Describes the procedures to ship assembled modules to test centers.}
\begin{document}

\maketitle

%------------------------------------------------------------------
\section{Scope}
This is a regular part in the manufacturing process of pixel modules at UNL. This process gets triggered whenever assembled and tested modules get available and need to be shipped.

%------------------------------------------------------------------
\section{Purpose}
Finished modules need to be shipped to test centers. After that, modules fulfilling all criteria will become integrated in the detector. The shipping step is the last step in UNL's responsibility for manufacturing.

%------------------------------------------------------------------
%>\section{Definitions}

%------------------------------------------------------------------
\section{Responsibilities}

\begin{itemize}
    \item SiLab Team member: Packs the modules and prepares them for shipment. Prepares the paperwork.
    \item Business office: Handles shipment with the shipping company.
\end{itemize}

%------------------------------------------------------------------
\section{Equipment}

\begin{itemize}
    \item Tabletop impulse sealer with cutter
    \item Polytube, antistatic, 4\,mil (100\,$\mu$m) thickness, 3\,in (7.5\,cm) wide, translucent
    \item Silica Gel desiccant bags, 5\,g
    \item Shipping box, Uline S-1490
    \item Kapton tape, 1/2\,in (12.7\,mm) wide, thickness 1\,mil (25\,$\mu$m)
\end{itemize}

%------------------------------------------------------------------
\section{Procedure}

\begin{enumerate}
    \item Handle modules only inside the cleanroom with proper protection: ESD wristband, gloves, face mask.
    \item Check each module for shipping as follows:
    \begin{enumerate}
        \item Module is mounted on a module carrier.
        \item Remove the black plastic cover. Check that the module is fixed by the two brackets and the screwss are tightened.
        \item Check the presence of the module Id sticker.
        \item The flex cable is inserted properly, i.e.~the connector is fully closed, the cable directs parallel to the module.
        \item Look this module up in the Purdue database. Check the HDI Id and the module Id on the sticker. Both Id must match what is in the database.
        \item The module should be in status ``Ready for Shipping''. Special shipments may deviate and require special permission.
        \item Put the black cover back on, tighten the screws.
        \item Bend the flex cable to the back of the module carrier. Keep the diameter of the loop roughly 1\,in (2.5\,cm). Secure the end of the cable with a strip of Kapton tape on the back ot the carrier.
    \end{enumerate}
    \item If all modules are covered, then it is ok to no longer wear a face mask.
    \item Connect the sealer to power and set the knop to ``4''.
    \item Place the roll of Polytubing to the right of the sealer. Now pack the modules by doing the following steps for each module:
    \begin{enumerate}
        \item Pull about 10\,in (25\,cm) of Polytubing through the cutter. This is intentionally longer than needed so that the test centers can reuse the tube later on to ship modules again.
        \item Make a seal by pressing down the lever firmly and wait until the red LED turns off. While still holding down the lever, cut the tubing by sliding the cutter.
        \item Place a bag of Silicagel on top of the black cover and put it together with the module carrier into the Polytubing.
        \item Seal the open end of the tube, wait until the red LED turns off. Don't cut.
        \item Inspect both seals. They should be complete and tight. If some of the foil got folded, make another seal in a suitable distance to the bad seal or consider to make a new attempt from scratch.
    \end{enumerate}
    \item The following steps should take place outside the cleanroom. Do not handle cardboard inside the cleanroom. Sealed modules are considered protected and can be handled outside the cleanroom.
    \item Place the modules in the box. During pre-production it is acceptable to use bubble wrap to pack the bagged modules and ship them using standard boxes. For production modules, only the provided boxes shall be used.
    \item Prepare the form for the business office. Information needed:
    \begin{enumerate}
        \item Dimensions need to be taken from the box.
        \item The weight of one complete module handle is about 7\,oz (200\,g).
        \item One rubber-foam padded shipping box is about 9.5\,oz (270\,g). The dimensions are 14\,$\times$\,8\,$\times$\,2.75\,in
        \item Service us usually ``FedEx Overnight''
        \item Value per module is \$ TODO.
        \item Addresses are given below.
        \item Cost center will be provided by a responsible person.
    \end{enumerate}
    Templates for each standard recipient are stored on the TWiki.
    \item Bring the box to the business office. 
    \item Update the status for every module to ``Shipped'' in the Purdue database.
\end{enumerate}

%------------------------------------------------------------------
\section{Documentation}
Everything needs to be documented in the Purdue database per the instructions above. If nothing special is to report, the only thing to report in the elog is to store the FedEx tracking number. There is no need to keep a copy of the shipping form as it will be kept on file in the business office.

\end{document}

File: UNL-PxPhI-SOP-107.tex
\documentclass[12pt]{unlsilabsop}
\title{Reworking of modules}
\date{July 7, 2015}
\author{Frank Meier Aeschbacher}
\approved{Frank Meier Aeschbacher}
\sopid{107}
\sopversion{v0}
\sopabstract{Describes the procedures for reqorking of modules not produced properly, e.g.~unable to follow procedures, not pasing tests etc.}
\begin{document}

\maketitle

%------------------------------------------------------------------
\section{Scope}
This describes special instructions which are not needed normally. New cases may arise and will require a per-case treatment. The instructions found work as a guide for known cases.

%------------------------------------------------------------------
\section{Purpose}
The manufacturing procedures may fail and produce modules that do not work properly or interrupt a procedure. This document is for these cases.

%------------------------------------------------------------------
%>\section{Definitions}

%------------------------------------------------------------------
\section{Responsibilities}

\begin{itemize}
    \item SiLab Team member: Carries out procedures described herein.
    \item Supervisor: Consults team members to judge cases and define action if not obvious.
\end{itemize}

%------------------------------------------------------------------
\section{Equipment}

\begin{itemize}
    \item Equipment as needed, see other SOP.
\end{itemize}

%------------------------------------------------------------------
\section{Procedure}
Depending on symptoms and production step the deviation happened, select from the following cases:

\subsection{Unable to bond HV bond}
\paragraph{Symptom:} During wirebonding (SOP-104), the HV bond couldn't be made. The corrective actions described in there were not successful. Flexing of the HDI may have been observed during bonding.
\paragraph{Background:} This usually hints to an insufficient glue joint between HDI and sensor. ``Flexing'' in this case means that the HDI moves when the bond tool touches its surface. This can also be observed by watching the module under a microscope and applying pressure using a pair of fine-tipped tweezers.

We observed this in pre-production modules when the BBM were made with too thin ROC (regular thickness is 200\,$\mu$m, a fraction of ROC was thinned down to 150\,$\mu$m by accident). The end-holders on the HDI are designed for the proper thickness and are too tall for too thin ROC. The weights in the glue procedure may not be heavy enough to push down and keep the HDI and sensor in sufficient proximity for the glue to join.
\paragraph{Action:} Underfill the joint with extra glue. Use a thin tungsten wire and freshly prepared Araldite glue (as described in SOP-103). Dip the wire in glue and pick a small amount of it. Under a microscope, apply the glue inside the visible gap between HDI and sensor in the vicinity of the HV pad. Take care to not contaminate the HV pad on the sensor with glue. When finished, transfer the module to the curing oven (SOP-105) and let it cure for 1~hour at 50$^\circ$C. Then retry bonding.


%------------------------------------------------------------------
\section{Documentation}
Everything needs to be documented in the Purdue database per the instructions above. Add any action performed as a comment to the affected module. Add supporting imagery if needed. If more elaborate documentation is indicated, use the elog and leave a cross-reference in the database.

\end{document}
